Repository: AaronFilson/kilndesigner

# kilndesigner

Design your kiln, get plans, make pots.

Describe the kiln you want in a short design file: what it fires, the size of the chamber, the
lining, the fuel or the power supply. Kilndesigner works out the heat loss, sizes the elements
or burners, builds a 3D model and draws plans you can build from. Every number comes with its
working and its source, so you can check it.

**Status:** early development. See [the plan](docs/planning/02-plan.md), the
[market survey](docs/planning/01-market-survey.md) and the [decision records](docs/adr/README.md).

## Try it

```
uv sync
uv run kilndesigner check examples/electric-front-loader.yaml
uv run kilndesigner build examples/electric-front-loader.yaml --out out/front-loader
uv run kilndesigner compare examples/pnw-hybrid-crossdraft.yaml examples/pnw-hybrid-crossdraft-budget.yaml
```

`build` writes `report.json` (every result with its working and sources), `plans.pdf` (drawings,
brick course plans, cut list, bill of materials, burner and propane checks, the working),
`sections.dxf`, and the 3D model as `kiln.step` and `kiln.glb`.

## Run the app

```
docker compose up
```

Then open http://localhost:8080. The first start builds the images, which takes a few minutes.
It needs Docker Engine 25 or later.
Designs are kept in Postgres and built files in the `data` volume, so both survive a restart.
The app is reachable from this machine only, because there is no sign-in yet.

To work on the app, run Postgres and Valkey in Docker and the rest on your machine:

```
docker compose up -d postgres valkey
uv run kilndesigner-migrate
uv run kilndesigner-api
uv run arq kilndesigner_worker.main.WorkerSettings
npm install
npm run dev
```

Then open http://localhost:5173.

### On a small machine

On an older laptop the app can take more CPU and memory than the computer can spare. Copy
`small-machine.env` to `.env` and adjust it: the worker then runs one build at a time, with its
CPUs and memory capped. On a Mac with Colima, start Docker's VM with `scripts/colima.sh start`,
which starts it at the size set there and at a low priority, and stop it with
`scripts/colima.sh stop` when you're done: the VM gives its memory back to macOS only when it
stops.

## What it does today

- **Heat loss** through layered walls with temperature-dependent conductivity, in the manner of
  ASTM C680, checked against published furnace-wall examples.
- **Electric elements** by Kanthal's method: wire, length, coil, surface load, circuits, the NEC
  continuous-load rule.
- **Gas burners and propane**: Ward's sizing, burner choice by pressure, cylinder and tank
  vaporization at your coldest firing day, chimney height and draft.
- **Hybrid kilns**: what a useful kWh costs from the elements and from propane at each
  temperature (combustion by Cantera), and when to switch over.
- **Masonry**: brick-by-brick course plans with staggered joints, arches, castables, a cut list
  and a priced bill of materials.
- **3D model and plans** from one set of parts, so they can't disagree.

## How it's built

- `core/`: the engine, a pure Python package (Pydantic, Pint, NumPy, SciPy, build123d, Typst).
- `cli/`: the `kilndesigner` command.
- `api/`: the FastAPI service: designs, their versions and builds, in Postgres.
- `worker/`: the arq worker, which builds designs with the same code as the CLI.
- `web/`: the React app with a React Three Fiber viewer, and `packages/api-client`, its client
  generated from the API's OpenAPI document.
- `compose.yaml` runs them all; the hosted app (later) is the same compose file on one server.

## Safety

Kilndesigner gives engineering guidance. It does not replace a licensed electrician, a gas
fitter, or your local codes, and its electrical and gas results say so.

# kilndesigner

The Kilndesigner engine: a pure Python library that turns a kiln design file into geometry, heat
loss, element and burner sizing, and plans. Every result carries its working: the inputs, the
formulas, the intermediate values and the references.

```python
from kilndesigner import load_design, design_report

kiln = load_design("kiln.yaml")
report = design_report(kiln)
print(report.heat_loss.total.to("kW"))
```

See the [project README](../README.md) for the plan and the decision records.

File: core/src/kilndesigner/data/alloys.yaml
# Resistance-wire alloys for elements, from the Kanthal data sheets.
# Every value traces to docs/research/electric-and-thermal.md §1.1, §1.2 and §1.4.
# ct: the temperature factor, R_T = Ct · R20 (Ct = 1.00 at 20 °C by definition).

- id: kanthal-a1
  name: Kanthal A-1
  resistivity_20c: 1.45 ohm*mm**2/m
  density: 7.10 g/cm**3
  max_temperature_air: 1400 degC
  max_temperature_endothermic_gas: 1050 degC
  ct: [[20, 1.00], [100, 1.00], [200, 1.00], [300, 1.00], [400, 1.00], [500, 1.01], [600, 1.02],
       [700, 1.02], [800, 1.03], [900, 1.03], [1000, 1.04], [1100, 1.04], [1200, 1.04],
       [1300, 1.04], [1400, 1.05]]
  source: "electric-and-thermal.md §1.1, §1.2, §1.4: Kanthal A-1 data sheet [S1], atmospheres [S9]"

- id: kanthal-apm
  name: Kanthal APM
  resistivity_20c: 1.45 ohm*mm**2/m
  density: 7.10 g/cm**3
  max_temperature_air: 1425 degC
  max_temperature_endothermic_gas: 1050 degC
  ct: [[20, 1.00], [100, 1.00], [200, 1.00], [300, 1.00], [400, 1.00], [500, 1.01], [600, 1.02],
       [700, 1.02], [800, 1.03], [900, 1.03], [1000, 1.04], [1100, 1.04], [1200, 1.04],
       [1300, 1.04], [1400, 1.05]]
  source: "electric-and-thermal.md §1.1, §1.2, §1.4: Kanthal APM data sheet [S2], atmospheres [S9]"

- id: kanthal-af
  name: Kanthal AF
  resistivity_20c: 1.39 ohm*mm**2/m
  density: 7.15 g/cm**3
  max_temperature_air: 1300 degC
  max_temperature_endothermic_gas: 1050 degC
  ct: [[20, 1.00], [100, 1.00], [200, 1.01], [300, 1.01], [400, 1.02], [500, 1.03], [600, 1.04],
       [700, 1.04], [800, 1.05], [900, 1.05], [1000, 1.06], [1100, 1.06], [1200, 1.06],
       [1300, 1.06]]
  source: "electric-and-thermal.md §1.1, §1.2, §1.4: Kanthal AF data sheet [S3], atmospheres [S9]"

- id: kanthal-d
  name: Kanthal D
  resistivity_20c: 1.35 ohm*mm**2/m
  density: 7.25 g/cm**3
  max_temperature_air: 1300 degC
  max_temperature_endothermic_gas: 1000 degC
  ct: [[20, 1.00], [100, 1.00], [200, 1.01], [300, 1.01], [400, 1.02], [500, 1.03], [600, 1.04],
       [700, 1.05], [800, 1.06], [900, 1.07], [1000, 1.07], [1100, 1.07], [1200, 1.08],
       [1300, 1.08]]
  source: "electric-and-thermal.md §1.1, §1.2, §1.4: Kanthal D data sheet [S4], atmospheres [S9]"

- id: nikrothal-80
  name: Nikrothal 80 (NiCr 80/20)
  resistivity_20c: 1.09 ohm*mm**2/m
  density: 8.30 g/cm**3
  max_temperature_air: 1200 degC
  max_temperature_endothermic_gas: 1100 degC
  ct: [[20, 1.00], [100, 1.01], [200, 1.02], [300, 1.03], [400, 1.04], [500, 1.05], [600, 1.04],
       [700, 1.04], [800, 1.04], [900, 1.04], [1000, 1.05], [1100, 1.06], [1200, 1.07]]
  source: "electric-and-thermal.md §1.1, §1.2, §1.4: Nikrothal 80 data sheet [S5], atmospheres [S9]"

File: core/src/kilndesigner/data/steel.yaml
# Steel for the kiln frame. Every table traces to docs/research/kiln-hardware.md.

# Equal-leg angles, AISC Shapes Database v16.0 (§4.7.1 [S28]). Leg and thickness in inches,
# weight lb/ft, Sx: elastic section modulus about a geometric axis (bending parallel to a leg),
# in³; Sz: the smallest elastic modulus, about the minor principal axis (SzB), in³. Listed
# lightest first.
angles:
  source: "AISC Shapes Database v16.0; kiln-hardware.md §4.7.1 [S28]"
  shapes:
    - {name: "L2×2×3/16", leg: 2, t: 0.1875, w: 2.44, sx: 0.188, sz: 0.137}
    - {name: "L2×2×1/4", leg: 2, t: 0.25, w: 3.19, sx: 0.244, sz: 0.171}
    - {name: "L3×3×3/16", leg: 3, t: 0.1875, w: 3.71, sx: 0.433, sz: 0.324}
    - {name: "L2½×2½×1/4", leg: 2.5, t: 0.25, w: 4.10, sx: 0.387, sz: 0.273}
    - {name: "L2×2×3/8", leg: 2, t: 0.375, w: 4.70, sx: 0.348, sz: 0.227}
    - {name: "L3×3×1/4", leg: 3, t: 0.25, w: 4.90, sx: 0.569, sz: 0.415}
    - {name: "L3×3×5/16", leg: 3, t: 0.3125, w: 6.10, sx: 0.699, sz: 0.497}
    - {name: "L4×4×1/4", leg: 4, t: 0.25, w: 6.60, sx: 1.03, sz: 0.778}
    - {name: "L3×3×3/8", leg: 3, t: 0.375, w: 7.20, sx: 0.825, sz: 0.573}
    - {name: "L4×4×5/16", leg: 4, t: 0.3125, w: 8.20, sx: 1.27, sz: 0.93}
    - {name: "L4×4×3/8", leg: 4, t: 0.375, w: 9.80, sx: 1.50, sz: 1.08}

# Threaded rod, UNC: tensile stress area 0.7854 (D − 0.9743/n)² in² (Fastenal, §4.7.3 [S29]).
rods:
  source: "Fastenal thread table; kiln-hardware.md §4.7.3 [S29]"
  sizes:
    - {name: "3/8-16", d: 0.375, stress_area: 0.0775}
    - {name: "1/2-13", d: 0.5, stress_area: 0.1419}
    - {name: "5/8-11", d: 0.625, stress_area: 0.226}
    - {name: "3/4-10", d: 0.75, stress_area: 0.334}

# "many furnace designers limit tensile stress to 12,000 pounds per square inch", because the
# binding may run hot (HarbisonWalker, §4.3 [S20]).
binding_stress_psi: 12000
binding_stress_source: "HarbisonWalker Brick Installation Guide; kiln-hardware.md §4.3 [S20]"

# HarbisonWalker arch constants by rise per foot of span d (in/ft) (§4.3 [S20]):
# W = w_factor × D S T per foot of arch length; cold horizontal thrust H = h_factor × W.
# frame.cold_thrust_factor computes h_factor from statics; this column is kept as its check.
arch_constants:
  source: "HarbisonWalker Brick Installation Guide, arch tables; kiln-hardware.md §4.3 [S20]"
  d: [1, 1.25, 1.5, 1.608, 1.75, 2, 2.25, 2.302, 2.5, 2.75, 3]
  h_factor: [1.49, 1.18, 0.98, 0.91, 0.83, 0.72, 0.64, 0.62, 0.57, 0.51, 0.46]

# The rise a roof arch may have, in/ft of span: "not less than 1 nor more than 3"; fireclay brick
# 1½–3 (the library's dense firebrick, KX-99, is a super-duty fireclay brick); insulating
# firebrick 2–3 (§4.4 [S20]). HarbisonWalker names no range for castables: the general one.
rise_per_foot:
  source: "HarbisonWalker Brick Installation Guide; kiln-hardware.md §4.4 [S20]"
  general: [1, 3]
  dense_firebrick: [1.5, 3]
  insulating_firebrick: [2, 3]

# The thinnest circular arch that holds a line of thrust under its own weight, as t/r (r the
# centre line's radius), by half-angle α: the Couplet–Heyman problem, weight on the centre line.
# Rizzi et al.'s values at 60° and 90° are verified; the rest come from a solver that reproduces
# theirs to every printed digit (domes-over-doors.md §D3 [D5], derived). Heyman: an arch is
# safe with a geometrical factor of safety, t over this minimum, of about 2 [D4].
arch_minimum_thickness:
  source: "Couplet–Heyman minimum thickness, Rizzi et al. 2010; domes-over-doors.md §D3 [D5]"
  half_angle_deg: [10, 20, 25, 30, 35, 40, 45, 50, 55, 60, 65, 70, 75, 80, 85, 90]
  eta: [0.00002, 0.00031, 0.00074, 0.00153, 0.00280, 0.00473, 0.00750, 0.01129, 0.01634, 0.02285, 0.03107, 0.04126, 0.05368, 0.06864, 0.08643, 0.10743]
  safety: 2

# Maximum thrust of a heated arch free to rise, as a multiple of the cold H, by arch thickness
# as a share of span (rows, %) and d (columns). null is "stress excessive" (§4.3 [S20]).
heated_factor:
  t_over_s: [4, 5, 6, 7, 8, 9, 10]
  rows:
    - [1.88, 1.61, 1.47, 1.43, 1.39, 1.33, 1.29, 1.28, 1.26, 1.24, 1.22]
    - [2.41, 1.86, 1.63, 1.59, 1.52, 1.43, 1.38, 1.37, 1.33, 1.29, 1.26]
    - [3.29, 2.29, 1.94, 1.79, 1.67, 1.56, 1.47, 1.46, 1.42, 1.37, 1.33]
    - [5.0, 2.80, 2.14, 1.98, 1.93, 1.69, 1.58, 1.57, 1.51, 1.45, 1.41]
    - [null, 3.73, 2.55, 2.31, 2.17, 1.86, 1.70, 1.69, 1.60, 1.53, 1.48]
    - [null, 5.34, 3.06, 2.75, 2.41, 2.04, 1.84, 1.81, 1.72, 1.63, 1.57]
    - [null, null, 3.88, 3.30, 2.77, 2.22, 2.00, 1.95, 1.82, 1.73, 1.63]
