Repository: AaronFilson/kilndesigner

# kilndesigner

Design your kiln, get plans, make pots.

Describe the kiln you want in a short design file: what it fires, the size of the chamber, the
lining, the fuel or the power supply. Kilndesigner works out the heat loss, sizes the elements
or burners, builds a 3D model and draws plans you can build from. Every number comes with its
working and its source, so you can check it.

**Status:** early development. See [the plan](docs/planning/02-plan.md), the
[market survey](docs/planning/01-market-survey.md) and the [decision records](docs/adr/README.md).

## Try it

```
uv sync
uv run kilndesigner check examples/electric-front-loader.yaml
uv run kilndesigner build examples/electric-front-loader.yaml --out out/front-loader
uv run kilndesigner compare examples/pnw-hybrid-crossdraft.yaml examples/pnw-hybrid-crossdraft-budget.yaml
```

`build` writes `report.json` (every result with its working and sources), `plans.pdf` (drawings,
brick course plans, cut list, bill of materials, burner and propane checks, the working),
`sections.dxf`, and the 3D model as `kiln.step` and `kiln.glb`.

## Run the app

```
docker compose up
```

Then open http://localhost:8080. The first start builds the images, which takes a few minutes.
It needs Docker Engine 25 or later.
Designs are kept in Postgres and built files in the `data` volume, so both survive a restart.
The app is reachable from this machine only, because there is no sign-in yet.

To work on the app, run Postgres and Valkey in Docker and the rest on your machine:

```
docker compose up -d postgres valkey
uv run kilndesigner-migrate
uv run kilndesigner-api
uv run arq kilndesigner_worker.main.WorkerSettings
npm install
npm run dev
```

Then open http://localhost:5173.

### On a small machine

On an older laptop the app can take more CPU and memory than the computer can spare. Copy
`small-machine.env` to `.env` and adjust it: the worker then runs one build at a time, with its
CPUs and memory capped. On a Mac with Colima, start Docker's VM with `scripts/colima.sh start`,
which starts it at the size set there and at a low priority, and stop it with
`scripts/colima.sh stop` when you're done: the VM gives its memory back to macOS only when it
stops.

## What it does today

- **Heat loss** through layered walls with temperature-dependent conductivity, in the manner of
  ASTM C680, checked against published furnace-wall examples.
- **Electric elements** by Kanthal's method: wire, length, coil, surface load, circuits, the NEC
  continuous-load rule.
- **Gas burners and propane**: Ward's sizing, burner choice by pressure, cylinder and tank
  vaporization at your coldest firing day, chimney height and draft.
- **Hybrid kilns**: what a useful kWh costs from the elements and from propane at each
  temperature (combustion by Cantera), and when to switch over.
- **Masonry**: brick-by-brick course plans with staggered joints, arches, castables, a cut list
  and a priced bill of materials.
- **3D model and plans** from one set of parts, so they can't disagree.

## How it's built

- `core/`: the engine, a pure Python package (Pydantic, Pint, NumPy, SciPy, build123d, Typst).
- `cli/`: the `kilndesigner` command.
- `api/`: the FastAPI service: designs, their versions and builds, in Postgres.
- `worker/`: the arq worker, which builds designs with the same code as the CLI.
- `web/`: the React app with a React Three Fiber viewer, and `packages/api-client`, its client
  generated from the API's OpenAPI document.
- `compose.yaml` runs them all; the hosted app (later) is the same compose file on one server.

## Safety

Kilndesigner gives engineering guidance. It does not replace a licensed electrician, a gas
fitter, or your local codes, and its electrical and gas results say so.

File: examples/diy-castable-test-kiln.yaml
# The test kiln from the castable notes (castables/dense-castable.txt): 28 in wide, 60 in long and
# 48 in high inside, under a cast dome with a 3 in rise. The lining is two castables mixed from
# fireclay, grog, kyanite and dextrin, foamed: a 2 in "K26-type" hot face and a "K16-type"
# backup. The recipes are the notes' 50 lb batches; how much foam they need is a guess the
# engine checks (it reports the fired density each gives). Treat every number in it as a
# starting point for test pieces, not a result.
schema: 1
name: DIY castable test kiln, cone 10
units: us
firing:
  cone: "10"
chamber:
  width: 28 in
  depth: 60 in
  height: 45 in # to the springline; the dome adds 3 in
roof:
  type: sprung_arch
  rise: 3 in
loading:
  type: door
  face: front # an end wall: the arch springs from the sides
castables:
  - id: diy-hot-face
    name: Foamed grog and fireclay hot face (the notes' "K26 type")
    ingredients:
      - ingredient: mulcoa-70 # Clay Art Center's CE70, $50 per 50 lb (2026-10-23)
        mass: 26 lb
        price: 1.00 USD/lb
      - ingredient: greenstripe
        mass: 15 lb
      - ingredient: kyanite
        mass: 4 lb
      - ingredient: dextrin
        mass: 5 lb
    water: 12 lb
    foam: 55
  - id: diy-backup
    name: Foamed fireclay backup with paper fibre (the notes' "K16 type")
    ingredients:
      - ingredient: mulcoa-70
        mass: 15 lb
        price: 1.00 USD/lb
      - ingredient: greenstripe
        mass: 25 lb
      - ingredient: kyanite
        mass: 5 lb
      - ingredient: dextrin
        mass: 5 lb
      - ingredient: newsprint
        mass: 0.25 lb
    water: 14.5 lb
    foam: 60
lining:
  walls:
    - material: diy-hot-face
      thickness: 2 in
    - material: diy-backup
      thickness: 9 in
  roof:
    - material: diy-hot-face
      thickness: 2 in
    - material: diy-backup
      thickness: 4 in
    - material: kaowool-blanket-8pcf
      thickness: 2 in
shell:
  finish: painted
heat:
  gas:
    burners:
      type: venturi
      wall: front
    supply:
      type: cylinders
      count: 4
    reduction: true
    firing_speed: slow
draft:
  type: cross
  flue_wall: back
site:
  ambient: 50 degF
  coldest_ambient: 20 degF
  propane_price: 3.50 USD/gallon

File: examples/dome-castable-kiln.yaml
# A cone 10 down-draft with a cast dome: a sphere through the chamber's top corners, cast in
# insulating castable over blanket, on insulating firebrick walls. Burners in the left wall, four
# round spy holes, the flue and chimney at the back.
schema: 1
name: Dome down-draft, cone 10
units: us
firing:
  cone: "10"
chamber:
  width: 30 in
  depth: 36 in
  height: 36 in # to the springline; the dome rises above it
roof:
  type: dome
  rise: 8 in # at the centre
loading:
  type: door
  face: front
  door: bricked
lining:
  walls:
    - material: ifb-jm26
      thickness: 4.5 in
    - material: ifb-k23
      thickness: 2.5 in
    - material: kaowool-blanket-8pcf
      thickness: 1 in
  floor:
    - material: ifb-jm26
      thickness: 4.5 in
    - material: ifb-k23
      thickness: 2.5 in
  roof:
    - material: kast-o-lite-30-li-plus
      thickness: 3 in
    - material: kaowool-blanket-8pcf
      thickness: 2 in
shell:
  finish: painted
heat:
  gas:
    burners:
      type: venturi
      wall: left
    supply:
      type: cylinders
      count: 4
    reduction: true
draft:
  type: down
  flue_wall: back
spy_holes:
  count: 4
  port:
    diameter: 2 in
site:
  ambient: 50 degF
  coldest_ambient: 20 degF
  propane_price: 3.50 USD/gallon
